Repository: jdbocarsly/magnets

A website for visualizing data from:

 J.D. Bocarsly, E.E. Levin, C.A.C. Garcia, K. Schwennicke, S.D. Wilson, R. Seshadri, A Simple Computational Proxy for Screening Magnetocaloric Compounds, *Chem. Mater.* **29** (2017) 1613−1622. [doi](https://doi.org/10.1021/acs.chemmater.6b04729)


The website is static HTML with standalone Bokeh 2.4.3 plots. The complete
generated site is committed in `docs/`, so previewing or hosting does not
require Flask or a build.

## Directory structure

```text
magnet_site/         Python builder, plotting code and data validation
web/templates/      Active Jinja page templates
web/static/         Source CSS and JavaScript
data/magnets.csv     Canonical curated dataset
data/dos/           DOS inputs used by the builder
data/legacy/        Historical data exports and spreadsheets
scripts/            Data curation and rebuild verification utilities
scripts/legacy/     Historical scientific and experimental scripts
tests/              Data, plot, interaction and link checks
docs/               Generated HTML and copied assets; publish this folder
archive/            Retired templates, experiments and project notes
archive/local/      Ignored local logs, editor files and raw calculation archive
```

Edit `magnet_site/`, `web/` or the canonical data, then rebuild; do not edit
generated files in `docs/` by hand. Archived scripts retain their historical
assumptions and dependencies; they are not part of the site build.

## Preview

From the repository root:

```sh
python3 -m http.server 8000 --directory docs
```

Open <http://localhost:8000/>. Use an HTTP server rather than opening files
directly. Bokeh, Bootstrap, DataTables, jQuery and fonts retain their existing
CDN versions, so the browser needs an internet connection.

## Verify

With Node.js available for the JavaScript checks:

```sh
uv run --locked python -m unittest discover -s tests -v
uv run --locked python scripts/check_rebuild.py
```

The tests compare browser-side plot documents to the original Python plotting
code at `05720c8`, check retained data and every DOS series, verify controls
with a DOM adapter, and crawl generated links at `/` and `/magnets/`. Keep Git
history available when running these baseline comparisons. The rebuild check
compares all generated pages and copied assets, ignoring incidental Bokeh identifiers/order.

These automated checks do not replace a live browser comparison. Before
publishing, compare desktop/mobile layout and exercise plot tools, hover,
click-throughs and DataTables in a browser. No browser was available to the
implementation session; screenshot and real-browser interaction QA remain
outstanding. The existing CSS, fonts and UI library versions are retained.
The custom Bokeh themes in the legacy Python files were never applied by
Flask's `components()`; the static renderer preserves its default theme.

## GitHub Pages

After merging the migration, configure repository **Settings → Pages → Deploy
from a branch → master → /docs**. The empty `docs/.nojekyll` file tells Pages to
serve committed files unchanged. No custom Actions build or Python runtime is
needed on the hosting side. GitHub manages the branch deployment.

For the existing repository, the expected project URL is
<https://jdbocarsly.github.io/magnets/>. Navigation and assets use relative paths.
Only `docs/` is published; Python sources, scientific inputs and archived
material stay outside the site. The raw calculation archive and local logs
are preserved in ignored `archive/local/` and are not added to Git.

GitHub Pages supports `/` or `/docs` for branch-based publishing, so `docs/`
is intentionally the build folder name. Its name does not add `/docs/` to the
public URL.

# Curated website data

`magnets.csv` is the authoritative build input. It contains all 36 columns of
the latest local `clean_pickle3.df` / `clean_df3.csv` exports, verified identical
before conversion. Missing numeric values remain empty CSV cells.

The migration removed only row `cid=7` (MnNi2Ga). Row `cid=139` is retained:
its magnetic deformation (0.7431739485%) and other calculated quantities match
the older `clean_pickle.df` MnNi2Ga result more closely. The removed row instead
shares calculated values with the separate MnNi2Ga_FM-PM variant. No remaining
IDs were reassigned and no remaining numerical values were changed.

Co5Y (`cid=37`) is retained, but its DOS files are absent. Its detail page reports
this explicitly. The exception is validated by both ID and material identifier.

There are 165 records and 33 with magnetocaloric measurements at either 2 T or
5 T. Fe3GeTe2 has only a 5 T measurement; counting just 2 T would incorrectly
give 32. Distinct structural/transition variants remain separate records.

`scripts/curate_data.py` records the one-time migration. Routine website builds
read this CSV directly and do not require pickle files or scientific reanalysis.

File: data/legacy/experimental_data.csv
material_name	formula	class	Curie temperature (K)	DSm_2T	DSm_5T	doi_link
MnSb	MnSb	NiAs	600			"<a href=""http://dx.doi.org/10.1103/PhysRev.129.2008"">http://dx.doi.org/10.1103/PhysRev.129.2008</a>"
Fe23Y6	Fe23Y6	other	485			"<a href=""http://dx.doi.org/10.1016/0038-1098(76)91181-9"">http://dx.doi.org/10.1016/0038-1098(76)91181-9</a>"
Fe3Y	Fe3Y	other	549			"<a href=""http://dx.doi.org/10.1016/0038-1098(76)91181-9"">http://dx.doi.org/10.1016/0038-1098(76)91181-9</a>"
Co5Y	Co5Y	other	921			"<a href=""https://books.google.com/books?id=AZVfuxXF2GsC"">https://books.google.com/books?id=AZVfuxXF2GsC</a>"
Co7La2	Co7La2	other	490			"<a href=""http://dx.doi.org/10.1063/1.1656420"">http://dx.doi.org/10.1063/1.1656420</a>"
Fe2Y	Fe2Y	laves	550			"<a href=""http://dx.doi.org/10.1016/0038-1098(76)91734-8"">http://dx.doi.org/10.1016/0038-1098(76)91734-8</a>"
Fe3P	Fe3P	close packed	716			"<a href=""http://dx.doi.org/10.1063/1.1709566"">http://dx.doi.org/10.1063/1.1709566</a>"
Fe3N	Fe3N	close packed	550			"<a href=""http://dx.doi.org/10.1063/1.1709566"">http://dx.doi.org/10.1063/1.1709566</a>"
Fe2CoN	Fe2CoN	close packed	488			"<a href=""http://dx.doi.org/10.1021/cm3031297"">http://dx.doi.org/10.1021/cm3031297</a>"
Fe2NiN	Fe2NiN	close packed	234			"<a href=""http://dx.doi.org/10.1021/cm3031297"">http://dx.doi.org/10.1021/cm3031297</a>"
Fe3Ge-hex	Fe3Ge	close packed	640			"<a href=""http://dx.doi.org/10.1088/0305-4608/6/11/015"">http://dx.doi.org/10.1088/0305-4608/6/11/015</a>"
Co2B	Co2B	boride	429			"<a href=""http://dx.doi.org/10.1007/BF00817215"">http://dx.doi.org/10.1007/BF00817215</a>"
Co3B	Co3B	boride	747			"<a href=""http://dx.doi.org/10.1007/BF00817215"">http://dx.doi.org/10.1007/BF00817215</a>"
CoS2	CoS2	pyrite	130			"<a href=""http://dx.doi.org/10.1063/1.1656326"">http://dx.doi.org/10.1063/1.1656326</a>"
CrNb3S6	CrNb3S6	layered	160			"<a href=""http://dx.doi.org/10.1016/0022-4596(70)90001-0"">http://dx.doi.org/10.1016/0022-4596(70)90001-0</a>"
CrTa3S6	CrTa3S6	layered	170			"<a href=""http://dx.doi.org/10.1016/0022-4596(70)90001-0"">http://dx.doi.org/10.1016/0022-4596(70)90001-0</a>"
MnNb3S6	MnNb3S6	layered	48			"<a href=""http://dx.doi.org/10.1016/0022-4596(70)90001-0"">http://dx.doi.org/10.1016/0022-4596(70)90001-0</a>"
MnTa3S6	MnTa3S6	layered	80			"<a href=""http://dx.doi.org/10.1016/0022-4596(70)90001-0"">http://dx.doi.org/10.1016/0022-4596(70)90001-0</a>"
CrNb3Se6	CrNb3Se6	layered	105			"<a href=""http://dx.doi.org/10.1016/0022-4596(70)90001-0"">http://dx.doi.org/10.1016/0022-4596(70)90001-0</a>"
CrTa3Se6	CrTa3Se6	layered	120			"<a href=""http://dx.doi.org/10.1016/0022-4596(70)90001-0"">http://dx.doi.org/10.1016/0022-4596(70)90001-0</a>"
MnNb4S8	MnNb4S8	layered	100			"<a href=""http://dx.doi.org/10.1143/JPSJ.55.347"">http://dx.doi.org/10.1143/JPSJ.55.347</a>"
MnTa4S8	MnTa4S8	layered	75			"<a href=""http://dx.doi.org/10.1143/JPSJ.55.347"">http://dx.doi.org/10.1143/JPSJ.55.347</a>"
Cr2Te3	Cr2Te3	Ni2In-TiNiSi	180			"<a href=""http://dx.doi.org/10.1016/0304-8853(87)90416-1"">http://dx.doi.org/10.1016/0304-8853(87)90416-1</a>"
Cr3Te4	Cr3Te4	Ni2In-TiNiSi	317			"<a href=""http://dx.doi.org/10.1007/BF00560631"">http://dx.doi.org/10.1007/BF00560631</a>"
CuCr2Se4	CuCr2Se4	spinel	430			"<a href=""http://dx.doi.org/10.1016/0022-3697(78)90008-2"">http://dx.doi.org/10.1016/0022-3697(78)90008-2</a>"
CuCr2S4	CuCr2S4	spinel	375			"<a href=""http://dx.doi.org/10.1143/JPSJ.25.369"">http://dx.doi.org/10.1143/JPSJ.25.369</a>"
CuCr2Te4	CuCr2Te4	spinel	329			"<a href=""http://dx.doi.org/10.1143/JPSJ.25.369"">http://dx.doi.org/10.1143/JPSJ.25.369</a>"
Ba2MnReO6	Ba2MnReO6	oxide	110			"<a href=""http://dx.doi.org/10.1088/0953-8984/19/2/023201"">http://dx.doi.org/10.1088/0953-8984/19/2/023201</a>"
Ba2FeMoO6	Ba2FeMoO6	oxide	308			"<a href=""http://dx.doi.org/10.1088/0953-8984/19/2/023201"">http://dx.doi.org/10.1088/0953-8984/19/2/023201</a>"
Ba2FeReO6	Ba2FeReO6	oxide	303			"<a href=""http://dx.doi.org/10.1088/0953-8984/19/2/023201"">http://dx.doi.org/10.1088/0953-8984/19/2/023201</a>"
Sr2CrMoO6	Sr2CrMoO6	oxide	420			"<a href=""http://dx.doi.org/10.1088/0953-8984/19/2/023201"">http://dx.doi.org/10.1088/0953-8984/19/2/023201</a>"
Sr2FeMoO6	Sr2FeMoO6	oxide	420			"<a href=""http://dx.doi.org/10.1088/0953-8984/19/2/023201"">http://dx.doi.org/10.1088/0953-8984/19/2/023201</a>"
Sr2CrReO6	Sr2CrReO6	oxide	620			"<a href=""http://dx.doi.org/10.1088/0953-8984/19/2/023201"">http://dx.doi.org/10.1088/0953-8984/19/2/023201</a>"
Sr2CrWO6	Sr2CrWO6	oxide	458			"<a href=""http://dx.doi.org/10.1088/0953-8984/19/2/023201"">http://dx.doi.org/10.1088/0953-8984/19/2/023201</a>"
Sr2FeReO6	Sr2FeReO6	oxide	400			"<a href=""http://dx.doi.org/10.1088/0953-8984/19/2/023201"">http://dx.doi.org/10.1088/0953-8984/19/2/023201</a>"
La2MnCoO6	La2MnCoO6	oxide	230			"<a href=""http://dx.doi.org/10.1088/1742-6596/325/1/012007"">http://dx.doi.org/10.1088/1742-6596/325/1/012007</a>"
CdCr2S4	CdCr2S4	spinel	86			"<a href=""http://dx.doi.org/10.1063/1.1708484"">http://dx.doi.org/10.1063/1.1708484</a>"
CdCr2Se4	CdCr2Se4	spinel	130			"<a href=""http://dx.doi.org/10.1063/1.1708484"">http://dx.doi.org/10.1063/1.1708484</a>"
MnB2	MnB2	boride	157			"<a href=""http://dx.doi.org/10.1016/0022-3697(66)90217-4"">http://dx.doi.org/10.1016/0022-3697(66)90217-4</a>"
ZrFe2	ZrFe2	laves	633			"<a href=""http://dx.doi.org/10.1016/0022-5088(67)90033-1"">http://dx.doi.org/10.1016/0022-5088(67)90033-1</a>"
ScFe2	ScFe2	laves	545			"<a href=""http://dx.doi.org/10.1063/1.30654"">http://dx.doi.org/10.1063/1.30654</a>"
MnGe4	MnGe4	other	340			"<a href=""http://dx.doi.org/10.1016/0022-4596(90)90232-M"">http://dx.doi.org/10.1016/0022-4596(90)90232-M</a>"
MnGa2Sb2	MnGa2Sb2	other	310			"<a href=""http://doi.org/10.2109/jcersj2.117.72"">http://doi.org/10.2109/jcersj2.117.72</a>"
Ni3Pt	Ni3Pt	close packed	450			"<a href=""http://dx.doi.org/10.1016/0304-8853(86)90378-1"">http://dx.doi.org/10.1016/0304-8853(86)90378-1</a>"
NiPt	NiPt	close packed	200			"<a href=""http://dx.doi.org/10.1016/0304-8853(86)90378-1"">http://dx.doi.org/10.1016/0304-8853(86)90378-1</a>"
CoPt	CoPt	close packed	840			"<a href=""http://dx.doi.org/10.1016/0304-8853(86)90378-1"">http://dx.doi.org/10.1016/0304-8853(86)90378-1</a>"
CoPt3	CoPt3	close packed	400			"<a href=""http://dx.doi.org/10.1016/0304-8853(86)90378-1"">http://dx.doi.org/10.1016/0304-8853(86)90378-1</a>"
FePd	FePd	close packed	760			"<a href=""http://dx.doi.org/10.1016/0956-716X(95)00413-P"">http://dx.doi.org/10.1016/0956-716X(95)00413-P</a>"
FePt	FePt	close packed	750			"<a href=""http://dx.doi.org/10.1016/0956-716X(95)00413-P"">http://dx.doi.org/10.1016/0956-716X(95)00413-P</a>"
MnAl	MnAl	close packed	650			"<a href=""https://books.google.com/books/about/Magnetism_and_Magnetic_Materials.html?id=hKU_kgEACAAJ"">https://books.google.com/books/about/Magnetism_and_Magnetic_Materials.html?id=hKU_kgEACAAJ</a>"
Ni3Mn	Ni3Mn	close packed	750			"<a href=""https://books.google.com/books/about/Magnetism_and_Magnetic_Materials.html?id=hKU_kgEACAAJ"">https://books.google.com/books/about/Magnetism_and_Magnetic_Materials.html?id=hKU_kgEACAAJ</a>"
Fe3Pt	Fe3Pt	close packed	462			"<a href=""http://dx.doi.org/10.1016/0304-8853(89)90212-6"">http://dx.doi.org/10.1016/0304-8853(89)90212-6</a>"
Fe3Pd	Fe3Pd	close packed	575			"<a href=""http://dx.doi.org/10.1109/20.951271"">http://dx.doi.org/10.1109/20.951271</a>"
FePd3	FePd3	close packed	543			"<a href=""http://dx.doi.org/10.1016/0304-8853(89)90212-6"">http://dx.doi.org/10.1016/0304-8853(89)90212-6</a>"
Fe4N	Fe4N	antiperovskite	769			"<a href=""https://books.google.com/books/about/Magnetism_and_Magnetic_Materials.html?id=hKU_kgEACAAJ"">https://books.google.com/books/about/Magnetism_and_Magnetic_Materials.html?id=hKU_kgEACAAJ</a>"
Fe16N2	Fe16N2	close packed	810			"<a href=""https://books.google.com/books/about/Magnetism_and_Magnetic_Materials.html?id=hKU_kgEACAAJ"">https://books.google.com/books/about/Magnetism_and_Magnetic_Materials.html?id=hKU_kgEACAAJ</a>"
MnBi	MnBi	NiAs	633			"<a href=""https://books.google.com/books/about/Magnetism_and_Magnetic_Materials.html?id=hKU_kgEACAAJ"">https://books.google.com/books/about/Magnetism_and_Magnetic_Materials.html?id=hKU_kgEACAAJ</a>"
Fe5SiB2	Fe5SiB2	boride	784			"<a href=""http://dx.doi.org/10.1051/jphyscol:19766122"">http://dx.doi.org/10.1051/jphyscol:19766122</a>"
Fe5PB2	Fe5PB2	boride	640			"<a href=""http://dx.doi.org/10.1063/1.4934496"">http://dx.doi.org/10.1063/1.4934496</a>"
Fe4CoPB2	Fe4CoPB2	boride	515			"<a href=""http://dx.doi.org/10.1063/1.4934496"">http://dx.doi.org/10.1063/1.4934496</a>"
Fe4MnPB2	Fe4MnPB2	boride	650			"<a href=""http://dx.doi.org/10.1063/1.4934496"">http://dx.doi.org/10.1063/1.4934496</a>"
Fe4CoSiB2	Fe4CoSiB2	boride	675			"<a href=""http://dx.doi.org/10.1063/1.4934496"">http://dx.doi.org/10.1063/1.4934496</a>"
Fe4MnSiB2	Fe4MnSiB2	boride	770			"<a href=""http://dx.doi.org/10.1063/1.4934496"">http://dx.doi.org/10.1063/1.4934496</a>"
Mn5SiB2	Mn5SiB2	boride	628			"<a href=""http://dx.doi.org/10.1051/jphyscol:19766122"">http://dx.doi.org/10.1051/jphyscol:19766122</a>"
BaRuO3	BaRuO3	oxide	60			"<a href=""http://dx.doi.org/10.1073/pnas.071092810"">http://dx.doi.org/10.1073/pnas.071092810</a>"
Sr3Ru2O7	Sr3Ru2O7	oxide	104			"<a href=""http://dx.doi.org/10.1103/PhysRevB.55.R672"">http://dx.doi.org/10.1103/PhysRevB.55.R672</a>"
Mn3InC	Mn3InC	antiperovskite	272			"<a href=""http://dx.doi.org/10.1016/S0022-4596(05)80281-6"">http://dx.doi.org/10.1016/S0022-4596(05)80281-6</a>"
Fe3GaC	Fe3GaC	antiperovskite	510			"<a href=""http://dx.doi.org/10.1088/0305-4608/6/3/019"">http://dx.doi.org/10.1088/0305-4608/6/3/019</a>"
Fe3ZnC	Fe3ZnC	antiperovskite	368			"<a href=""http://dx.doi.org/10.1088/0305-4608/6/3/019"">http://dx.doi.org/10.1088/0305-4608/6/3/019</a>"
Mn3ZnC	Mn3ZnC	antiperovskite	353			"<a href=""http://dx.doi.org/10.1088/0305-4608/6/3/019"">http://dx.doi.org/10.1088/0305-4608/6/3/019</a>"
Mn3GeC	Mn3GeC	antiperovskite	330			"<a href=""http://dx.doi.org/10.1088/0305-4608/6/3/019"">http://dx.doi.org/10.1088/0305-4608/6/3/019</a>"
Fe3RhN	Fe3RhN	antiperovskite	505			"<a href=""http://dx.doi.org/10.1002/anie.200502579"">http://dx.doi.org/10.1002/anie.200502579</a>"
CrMn2B4	CrMn2B4	boride	440			"<a href=""http://dx.doi.org/10.1143/JPSJ.24.28"">http://dx.doi.org/10.1143/JPSJ.24.28</a>"
MoMn2B4	MoMn2B4	boride	590			"<a href=""http://dx.doi.org/10.1143/JPSJ.24.28"">http://dx.doi.org/10.1143/JPSJ.24.28</a>"
WMn2B4	WMn2B4	boride	560			"<a href=""http://dx.doi.org/10.1143/JPSJ.24.28"">http://dx.doi.org/10.1143/JPSJ.24.28</a>"
TaMn2B4	TaMn2B4	boride	780			"<a href=""http://dx.doi.org/10.1143/JPSJ.24.28"">http://dx.doi.org/10.1143/JPSJ.24.28</a>"
CrNiAs	CrNiAs	Fe2P	182			"<a href=""http://dx.doi.org/10.4028/www.scientific.net/MSF.443-444.379"">http://dx.doi.org/10.4028/www.scientific.net/MSF.443-444.379</a>"
CrNiP	CrNiP	Ni2In-TiNiSi	140			"<a href=""http://dx.doi.org/10.1016/0022-4596(72)90139-9"">http://dx.doi.org/10.1016/0022-4596(72)90139-9</a>"
FeCoP	FeCoP	Ni2In-TiNiSi	425			"<a href=""http://dx.doi.org/10.1016/0022-4596(72)90139-9"">http://dx.doi.org/10.1016/0022-4596(72)90139-9</a>"
FeNiP	FeNiP	Fe2P	95			"<a href=""http://dx.doi.org/10.1016/0022-4596(72)90139-9"">http://dx.doi.org/10.1016/0022-4596(72)90139-9</a>"
MnCoAs	MnCoAs	Ni2In-TiNiSi	350			"<a href=""http://dx.doi.org/10.1016/0022-4596(72)90139-9"">http://dx.doi.org/10.1016/0022-4596(72)90139-9</a>"
FeCoAs	FeCoAs	Fe2P	300			"<a href=""http://dx.doi.org/10.1016/0022-4596(72)90139-9"">http://dx.doi.org/10.1016/0022-4596(72)90139-9</a>"
MnCoSb	MnCoSb	half heusler	478			"<a href=""http://dx.doi.org/10.1070/PU1994v037n07ABEH000033"">http://dx.doi.org/10.1070/PU1994v037n07ABEH000033</a>"
MnPtSb	MnPtSb	half heusler	572			"<a href=""http://dx.doi.org/10.1070/PU1994v037n07ABEH000033"">http://dx.doi.org/10.1070/PU1994v037n07ABEH000033</a>"
MnPtSn	MnPtSn	half heusler	330			"<a href=""http://dx.doi.org/10.1070/PU1994v037n07ABEH000033"">http://dx.doi.org/10.1070/PU1994v037n07ABEH000033</a>"
VCoSb	VCoSb	half heusler	58			"<a href=""http://dx.doi.org/10.1143/JPSJ.32.91"">http://dx.doi.org/10.1143/JPSJ.32.91</a>"
MnPdSb	MnPdSb	half heusler	500			"<a href=""http://dx.doi.org/10.1143/JPSJ.29.643"">http://dx.doi.org/10.1143/JPSJ.29.643</a>"
TiCoSn	TiCoSn	half heusler	134			"<a href=""http://dx.doi.org/10.1088/0953-8984/7/37/010"">http://dx.doi.org/10.1088/0953-8984/7/37/010</a>"
MnPtGa	MnPtGa	Ni2In-TiNiSi	220			"<a href=""http://dx.doi.org/10.1016/0022-5088(84)90341-2"">http://dx.doi.org/10.1016/0022-5088(84)90341-2</a>"
BaFeO3	BaFeO3	oxide	110			"<a href=""10.1002/anie.201105276"">10.1002/anie.201105276</a>"
Fe2Zr	Fe2Zr	laves	600			"<a href=""http://dx.doi.org/10.1088/0953-8984/19/37/376202"">http://dx.doi.org/10.1088/0953-8984/19/37/376202</a>"
Fe5C2	Fe5C2	close packed	519			"<a href=""http://dx.doi.org/10.1016/0025-5408(86)90135-2"">http://dx.doi.org/10.1016/0025-5408(86)90135-2</a>"
Fe7C3	Fe7C3	close packed	523			"<a href=""http://dx.doi.org/10.1007/BF00550805"">http://dx.doi.org/10.1007/BF00550805</a>"
Co3Sn2S2	Co3Sn2S2	other	177			"<a href=""http://dx.doi.org/10.1007/BF00550805"">http://dx.doi.org/10.1007/BF00550805</a>"
Ni3Al	Ni3Al	close packed	41.5			"<a href=""http://dx.doi.org/10.1143/JPSJ.55.3553"">http://dx.doi.org/10.1143/JPSJ.55.3553</a>"
ZrZn2	ZrZn2	laves	17			"<a href=""http://dx.doi.org/10.1143/JPSJ.55.3553"">http://dx.doi.org/10.1143/JPSJ.55.3553</a>"
Au4V	Au4V	other	44			"<a href=""http://dx.doi.org/10.1143/JPSJ.55.3553"">http://dx.doi.org/10.1143/JPSJ.55.3553</a>"
CrBe12	CrBe12	other	50			"<a href=""https://doi.org/10.1103/PhysRev.171.591"">https://doi.org/10.1103/PhysRev.171.591</a>"
MnCo2Si	MnCo2Si	heusler	985			"<a href=""http://dx.doi.org/10.1080/00107516908204800"">http://dx.doi.org/10.1080/00107516908204800</a>"
MnCo2Sn	MnCo2Sn	heusler	829			"<a href=""http://dx.doi.org/10.1080/00107516908204800"">http://dx.doi.org/10.1080/00107516908204800</a>"
MnCo2Ga	MnCo2Ga	heusler	694			"<a href=""http://dx.doi.org/10.1080/00107516908204801"">http://dx.doi.org/10.1080/00107516908204801</a>"
MnCo2Ge	MnCo2Ge	heusler	905			"<a href=""http://dx.doi.org/10.1080/00107516908204802"">http://dx.doi.org/10.1080/00107516908204802</a>"
MnCu2Al	MnCu2Al	heusler	600			"<a href=""http://dx.doi.org/10.1080/00107516908204800"">http://dx.doi.org/10.1080/00107516908204800</a>"
MnCu2In	MnCu2In	heusler	520			"<a href=""http://dx.doi.org/10.1080/00107516908204800"">http://dx.doi.org/10.1080/00107516908204800</a>"
MnCu2Sn	MnCu2Sn	heusler	530			"<a href=""http://dx.doi.org/10.1080/00107516908204800"">http://dx.doi.org/10.1080/00107516908204800</a>"
MnNi2Ga	MnNi2Ga	heusler	379			"<a href=""http://dx.doi.org/10.1080/00107516908204800"">http://dx.doi.org/10.1080/00107516908204800</a>"
MnNi2In	MnNi2In	heusler	323			"<a href=""http://dx.doi.org/10.1080/00107516908204800"">http://dx.doi.org/10.1080/00107516908204800</a>"
MnNi2Sb	MnNi2Sb	heusler	360			"<a href=""http://dx.doi.org/10.1080/00107516908204800"">http://dx.doi.org/10.1080/00107516908204800</a>"
MnPd2Sn	MnPd2Sn	heusler	189			"<a href=""http://dx.doi.org/10.1080/00107516908204801"">http://dx.doi.org/10.1080/00107516908204801</a>"
MnPd2Sb	MnPd2Sb	heusler	247			"<a href=""http://dx.doi.org/10.1080/00107516908204802"">http://dx.doi.org/10.1080/00107516908204802</a>"
TiCo2Sn	TiCo2Sn	heusler	371			"<a href=""http://dx.doi.org/10.1016/j.cap.2015.09.015"">http://dx.doi.org/10.1016/j.cap.2015.09.015</a>"
TiCo2Ge	TiCo2Ge	heusler	384			"<a href=""http://dx.doi.org/10.1016/j.cap.2015.09.015"">http://dx.doi.org/10.1016/j.cap.2015.09.015</a>"
FeCo2Si	FeCo2Si	heusler	1015			"<a href=""http://dx.doi.org/10.1063/1.4932526"">http://dx.doi.org/10.1063/1.4932526</a>"
FeCo2Ge	FeCo2Ge	heusler	980			"<a href=""http://dx.doi.org/10.1063/1.4932526"">http://dx.doi.org/10.1063/1.4932526</a>"
TiCo2Al	TiCo2Al	heusler	120			"<a href=""http://dx.doi.org/10.1063/1.4873020"">http://dx.doi.org/10.1063/1.4873020</a>"
VCo2Ga	VCo2Ga	heusler	358			"<a href=""http://dx.doi.org/10.1007/s10948-010-0933-3"">http://dx.doi.org/10.1007/s10948-010-0933-3</a>"
Fe3Si	Fe3Si	heusler	600			"<a href=""http://dx.doi.org/10.1143/JPSJ.18.797"">http://dx.doi.org/10.1143/JPSJ.18.797</a>"
Fe3Ge-heusler	Fe3Ge	heusler	740			"<a href=""http://dx.doi.org/10.1088/0305-4608/6/11/015"">http://dx.doi.org/10.1088/0305-4608/6/11/015</a>"
VCo2Sn	VCo2Sn	heusler	95			"<a href=""http://dx.doi.org/10.1103/PhysRevB.76.024414Co2CrGa.cif"">http://dx.doi.org/10.1103/PhysRevB.76.024414Co2CrGa.cif</a>"
CrCo2Ga	CrCo2Ga	heusler	495			"<a href=""http://dx.doi.org/10.1103/PhysRevB.76.024414Co2CrGa.cif"">http://dx.doi.org/10.1103/PhysRevB.76.024414Co2CrGa.cif</a>"
CrCo2Al	CrCo2Al	heusler	334			"<a href=""http://dx.doi.org/10.1103/PhysRevB.76.024414Co2CrGa.cif"">http://dx.doi.org/10.1103/PhysRevB.76.024414Co2CrGa.cif</a>"
MnCo2Al	MnCo2Al	heusler	697			"<a href=""http://dx.doi.org/10.1103/PhysRevB.76.024414Co2CrGa.cif"">http://dx.doi.org/10.1103/PhysRevB.76.024414Co2CrGa.cif</a>"
VMn2Al	VMn2Al	heusler	760			"<a href=""http://dx.doi.org/10.1103/PhysRevB.76.024414Co2CrGa.cif"">http://dx.doi.org/10.1103/PhysRevB.76.024414Co2CrGa.cif</a>"
#WMn2Sn	WMn2Sn	heusler	258			"<a href=""http://dx.doi.org/10.1103/PhysRevB.76.024414Co2CrGa.cif"">http://dx.doi.org/10.1103/PhysRevB.76.024414Co2CrGa.cif</a>"
ZrCo2Sn	ZrCo2Sn	heusler	448			"<a href=""http://dx.doi.org/10.1016/0304-8853(83)90079-3"">http://dx.doi.org/10.1016/0304-8853(83)90079-3</a>"
HfCo2Sn	HfCo2Sn	heusler	394			"<a href=""http://dx.doi.org/10.1016/0304-8853(83)90079-3"">http://dx.doi.org/10.1016/0304-8853(83)90079-3</a>"
NbCo2Sn	NbCo2Sn	heusler	105			"<a href=""http://dx.doi.org/10.1016/0304-8853(83)90079-3"">http://dx.doi.org/10.1016/0304-8853(83)90079-3</a>"
CrFe2Al	CrFe2Al	heusler	210			"<a href=""http://dx.doi.org/10.1016/0038-1098(76)91292-8"">http://dx.doi.org/10.1016/0038-1098(76)91292-8</a>"
Fe3Al	Fe3Al	heusler	400			"<a href=""http://dx.doi.org/10.1016/0038-1098(76)91292-8"">http://dx.doi.org/10.1016/0038-1098(76)91292-8</a>"
MnGeP2	MnGeP2	chalcopyrite	320			"<a href=""http://dx.doi.org/10.1016/j.ssc.2003.11.040"">http://dx.doi.org/10.1016/j.ssc.2003.11.040</a>"
MnGeAs2	MnGeAs2	chalcopyrite	340			"<a href=""http://dx.doi.org/10.1016/j.ssc.2003.11.040"">http://dx.doi.org/10.1016/j.ssc.2003.11.040</a>"
HgCr2S4	HgCr2S4	spinel	36			"<a href=""http://dx.doi.org/10.1109/TMAG.1969.1066666"">http://dx.doi.org/10.1109/TMAG.1969.1066666</a>"
HgCr2Se4	HgCr2Se4	spinel	106			"<a href=""http://dx.doi.org/10.1109/TMAG.1969.1066666"">http://dx.doi.org/10.1109/TMAG.1969.1066666</a>"
MnAs-h	MnAs	NiAs	318	-20	-30	"<a href=""http://dx.doi.org/10.1063/1.1419048"">http://dx.doi.org/10.1063/1.1419048</a>"
MnFePAs-AsRich	MnFeP0.333As0.667	Fe2P	325	-12	-33	"<a href=""http://dx.doi.org/10.1016/S0921-4526(02)01119-5"">http://dx.doi.org/10.1016/S0921-4526(02)01119-5</a>"
MnFePAs-Prich	MnFeP0.667As0.333	Fe2P	225	-11	-16	"<a href=""http://dx.doi.org/10.1016/S0921-4526(02)01119-5"">http://dx.doi.org/10.1016/S0921-4526(02)01119-5</a>"
MnFePSiGe	MnFeGe0.333P0.333Si0.333	Fe2P	275	-14	-35	"<a href=""http://dx.doi.org/10.1063/1.2170589"">http://dx.doi.org/10.1063/1.2170589</a>"
MnFePSi-PRich	MnFeP0.667Si0.333	Fe2P	250	-16		"<a href=""http://dx.doi.org/10.1016/j.jallcom.2012.11.127"">http://dx.doi.org/10.1016/j.jallcom.2012.11.127</a>"
Mn5Ge3	Mn5Ge3	Mn5Si3	300	-3.8	-9.4	"<a href=""http://dx.doi.org/10.1016/S0925-8388(01)01935-1"">http://dx.doi.org/10.1016/S0925-8388(01)01935-1</a>"
AlFe2B2-conv	AlFe2B2	layered	275	-4.5	-7.5	"<a href=""http://dx.doi.org/10.1021/ja404107p"">http://dx.doi.org/10.1021/ja404107p</a>"
LaMnO3	LaMnO3	oxide	300	-3	-7	"<a href=""http://dx.doi.org/10.1016/j.jmmm.2006.07.025"">http://dx.doi.org/10.1016/j.jmmm.2006.07.025</a>"
MnCoGe-o	MnCoGe	Ni2In-TiNiSi	235	-3	-6	"<a href=""http://dx.doi.org/10.1109/TMAG.2006.884516"">http://dx.doi.org/10.1109/TMAG.2006.884516</a>"
Mn5PB2	Mn5PB2	boride	302	-2.6	-5	"<a href=""http://dx.doi.org/10.1063/1.3518064"">http://dx.doi.org/10.1063/1.3518064</a>"
Y2Fe17	Y2Fe17	close packed	300	-2.5	-4.8	"<a href=""http://dx.doi.org/10.1016/j.cap.2016.05.013"">http://dx.doi.org/10.1016/j.cap.2016.05.013</a>"
Mn3GaC_FM-PM	Mn3GaC	antiperovskite	250	-2.5	-4.5	"<a href=""http://dx.doi.org/10.1088/1674-1056/22/6/067501"">http://dx.doi.org/10.1088/1674-1056/22/6/067501</a>"
MnP	MnP	NiAs	290	-1.8	-3.8	"<a href=""http://dx.doi.org/10.1063/1.3072022"">http://dx.doi.org/10.1063/1.3072022</a>"
MnSi	MnSi	B20	31	-2.2	-3.55	"<a href=""http://dx.doi.org/10.1063/1.2768005"">http://dx.doi.org/10.1063/1.2768005</a>"
Mn3Sn2	Mn3Sn2	NiAs	280	-1.9	-3.5	"<a href=""http://dx.doi.org/10.1063/1.3074093"">http://dx.doi.org/10.1063/1.3074093</a>"
Mn3AlC	Mn3AlC	antiperovskite	288	-1.6	-3.5	"<a href=""http://dx.doi.org/10.1088/1674-1056/22/6/067501"">http://dx.doi.org/10.1088/1674-1056/22/6/067501</a>"
Fe5Si3	Fe5Si3	Mn5Si3	373	-1	-2.8	"<a href=""http://dx.doi.org/10.1016/S0925-8388(01)01776-5"">http://dx.doi.org/10.1016/S0925-8388(01)01776-5</a>"
La2MnNiO6_cubic	La2MnNiO6	oxide	280	-1	-2.1	"<a href=""http://dx.doi.org/10.1063/1.4874943"">http://dx.doi.org/10.1063/1.4874943</a>"
SrRuO3	SrRuO3	oxide	160	-0.6	-2	"<a href=""http://dx.doi.org/10.1016/j.jallcom.2007.05.022"">http://dx.doi.org/10.1016/j.jallcom.2007.05.022</a>"
MnFeGe-h	MnFeGe	Ni2In-TiNiSi	235	-0.75	-1.6	"<a href=""http://dx.doi.org/10.1109/TMAG.2006.884516"">http://dx.doi.org/10.1109/TMAG.2006.884516</a>"
Fe3GeTe2	Fe3GeTe2	layered	225		-1.1	"<a href=""http://dx.doi.org/10.1021/acs.inorgchem.5b01260"">http://dx.doi.org/10.1021/acs.inorgchem.5b01260</a>"
CrO2	CrO2	oxide	396	-6.8		"<a href=""http://iopscience.iop.org/article/10.1088/0953-8984/18/44/L01/meta"">http://iopscience.iop.org/article/10.1088/0953-8984/18/44/L01/meta</a>"
Fe3C	Fe3C	intercalation	475	-3.1		"<a href=""http://dx.doi.org/10.1016/j.jmmm.2016.02.080"">http://dx.doi.org/10.1016/j.jmmm.2016.02.080</a>"
MnNi2Ga_FM-PM	MnNi2Ga	heusler	329	-1.5		"<a href=""http://dx.doi.org/10.1016/S0921-4526(02)01119-5"">http://dx.doi.org/10.1016/S0921-4526(02)01119-5</a>"
Ni	Ni	close packed	627	-1.4	-2.5	"<a href=""dx.doi.org/10.1021/acs.chemmater.6b04729"">dx.doi.org/10.1021/acs.chemmater.6b04729</a>"
MnB	MnB	boride	571	-5.1	-9.4	"<a href=""dx.doi.org/10.1021/acs.chemmater.6b04729"">dx.doi.org/10.1021/acs.chemmater.6b04729</a>"
FeB	FeB	boride	573	-1.7	-3.2	"<a href=""dx.doi.org/10.1021/acs.chemmater.6b04729"">dx.doi.org/10.1021/acs.chemmater.6b04729</a>"
MnNiSb	MnNiSb	half heusler	765	-1.5	-3	"<a href=""dx.doi.org/10.1021/acs.chemmater.6b04729"">dx.doi.org/10.1021/acs.chemmater.6b04729</a>"
Fe2P	Fe2P	Fe2P	223	-1.5	-2.9	"<a href=""dx.doi.org/10.1021/acs.chemmater.6b04729"">dx.doi.org/10.1021/acs.chemmater.6b04729</a>"
MnNi2Sn	MnNi2Sn	heusler	350	-1.15	-2.1	"<a href=""dx.doi.org/10.1021/acs.chemmater.6b04729"">dx.doi.org/10.1021/acs.chemmater.6b04729</a>"
FeRu2Sn	FeRu2Sn	heusler	545	-0.29	-0.57	"<a href=""dx.doi.org/10.1021/acs.chemmater.6b04729"">dx.doi.org/10.1021/acs.chemmater.6b04729</a>"
MnFe2Si	MnFe2Si	heusler	250	-1.7	-0.7	"<a href=""dx.doi.org/10.1021/acs.chemmater.6b04729"">dx.doi.org/10.1021/acs.chemmater.6b04729</a>"
MnCoP	MnCoP	Ni2In-TiNiSi	583	-3.1	-6	"<a href=""dx.doi.org/10.1021/acs.chemmater.6b04729"">dx.doi.org/10.1021/acs.chemmater.6b04729</a>"
